Repository: Eurogriz/Recipe

# Formulation Workbench

Production-grade, headless service for the **verified** formulation database
of paints, coatings, adhesives, sealants, and construction chemistry.
> ⚠️ **Disclaimer**: data is advisory. Laboratory validation is required
> before any industrial application.

---

## What it is

A headless catalog + reasoning engine for verified formulations. Two entry
points share one core:

- **`formulation-api`** — FastAPI REST facade with OpenAPI at `/docs`,
  liveness at `/health`, build metadata at `/info`, Prometheus (business +
  runtime metrics) at `/metrics`, JSON logs, request-id middleware,
  bearer-token auth, security headers and rate limiting.
- **`formulation-workbench`** — Typer CLI for day-to-day admin tasks:
  `init-db`, `import-seed`, `stats`, `search`, `recipe-get`, `verify`,
  `audit-log`, `backup`, `generate-key`, `serve`, `info`, `version`.
- **`formulation-backup`** — dedicated online backup / restore command
  (safe against concurrent writers, gzip + SHA-256 sidecar).

Both are packaged as:

- a Python distribution (`sdist` + `wheel`, PEP 517),
- a signed OCI container image (`ghcr.io/eurogriz/recipe`, cosign keyless,
  multi-arch `linux/amd64,linux/arm64`, non-root, distroless-ish).

## Product scope

- Varnishes (alkyd, PU, NC, acrylic, epoxy, UV-cured).
- Paints (water-based, alkyd, silicate, silicone, epoxy, PU).
- Tinting pastes.
- Adhesives (PVA, cyanoacrylate, epoxy, PU, contact, hot-melt, MS-polymer).
- Sealants (silicone, acrylic, PU, thiokol, butyl, MS-polymer).
- Mastics (bitumen, rubber, acrylic).
- Primers, putties, plasters, self-levelling floors, screeds.
- Anti-corrosion, fire-retardant, waterproofing coatings.

## Architecture

Clean / hexagonal, single top-level package:

```
src/formulation_workbench/
├── domain/          # pure Python: entities, value objects, services
├── application/     # use cases, CQRS, ports
├── infrastructure/  # SQLAlchemy repos, ReportLab, sklearn, 1C adapters,
│                    # DI container, config, logging, i18n
└── presentation/    # Typer CLI, FastAPI app, one-shot command scripts
```

Details: [ARCHITECTURE.md](ARCHITECTURE.md).

## Stack

| Layer         | Technology                                                  |
| ------------- | ----------------------------------------------------------- |
| Language      | Python ≥ 3.10 (tested on 3.10/3.11/3.12)                    |
| API           | FastAPI + uvicorn                                           |
| CLI           | Typer                                                       |
| Persistence   | SQLAlchemy 2 async · Alembic · SQLite (± SQLCipher AES-256) |
| Optional SQL  | PostgreSQL / MySQL via async drivers                        |
| Validation    | Pydantic v2 + pydantic-settings                             |
| Security      | argon2-cffi · cryptography · defusedxml                     |
| ML (advisory) | scikit-learn (optional `[ml]` extra)                        |
| PDF / Excel   | ReportLab · openpyxl                                        |

# 2. (Optional) import a seed dataset
formulation-workbench import-seed seed-data/

{
  "_manifest": "Formulation Workbench — Seed Dataset v1.0.0",
  "_description": "Starter dataset of verified formulations. Each recipe has a primary source citation with ISBN/DOI and at least one cross-reference. The dataset is intended as a foundation — extend to 500+ recipes with additional sources from Flick, Wicks/Jones/Pappas, Goldschmidt/Streitberger, Petrie, Ebnesajjad, and technical bulletins from raw material manufacturers.",
  "_version": "1.0.0",
  "_date": "2026-06-24",
  "_disclaimer": "All recipes are provided for reference purposes. Industrial use requires laboratory validation and adaptation to specific raw materials. See individual recipe source_reference for verification status.",
  "_categories": {
    "laki": {"name": "Лаки", "recipes": 5},
    "kraski": {"name": "Краски", "recipes": 6},
    "kolery": {"name": "Колеры и пигментные пасты", "recipes": 4},
    "klei": {"name": "Клеи", "recipes": 5},
    "germetiki": {"name": "Герметики", "recipes": 4},
    "mastiki": {"name": "Мастики", "recipes": 3},
    "gruntovki": {"name": "Грунтовки, шпатлёвки, штукатурки, наливные полы", "recipes": 4},
    "special": {"name": "Антикоррозия, огнезащита, гидроизоляция", "recipes": 3}
  },
  "_verification_workflow": {
    "status": "All recipes in this dataset have status='Draft' by default",
    "next_step": "Each must undergo triple-verification (3 independent reviewers) before becoming 'Verified'",
    "required_verifications": 3
  },
  "_recipes_index": {
    "laki": "seed-data/laki.json",
    "kraski": "seed-data/kraski.json",
    "kolery": "seed-data/kolery.json",
    "klei": "seed-data/klei.json",
    "germetiki": "seed-data/germetiki.json",
    "mastiki": "seed-data/mastiki.json",
    "gruntovki": "seed-data/gruntovki.json",
    "special": "seed-data/special.json"
  }
}

File: seed-data/germetiki.json
{
  "_category": "Герметики",
  "_description": "Sealants: silicone, acrylic, PU, polysulfide, butyl, MS-polymer",
  "recipes": [
    {
      "id": "rcp_ger_001_silicone_acetoxy",
      "metadata": {
        "category": "Герметики",
        "subcategory": "Силиконовые (ацетокси-отверждение)",
        "binder_type": "PDMS + ацетоксисилановый сшиватель",
        "product_class": "Standard",
        "intended_use": "Универсальный силиконовый герметик для строительства (окна, двери, ванные)",
        "finish": "—",
        "color": "Прозрачный, белый, чёрный, серый",
        "tags": ["silicone", "acetoxy", "construction", "universal"]
      },
      "source_reference": {
        "primary": {
          "citation": "Wacker technical bulletin, SILICONE SEALANT — General Purpose (2018). Munich: Wacker Chemie AG.",
          "page_or_formula": "Formulation 5.1 'Acetoxy-Cure General Purpose Sealant'"
        },
        "cross_references": [
          {
            "citation": "ISO 11600 — Classification of sealants for building construction"
          }
        ]
      },
      "composition": [
        {
          "stage": 1,
          "name": "Смешивание под вакуумом",
          "process": {
            "equipment": "Планетарный смеситель",
            "rotational_speed_rpm": 50,
            "temperature_c": 23,
            "duration_min": 60
          },
          "components": [
            {"name": "Polydimethylsiloxane (PDMS, 100,000 cSt)", "cas_number": "63148-62-9", "function": "Основа (полимер)", "mass_percent": 45.0, "tolerance_percent": 2.0},
            {"name": "Calcium carbonate (ground, treated)", "cas_number": "1317-65-3", "function": "Наполнитель", "mass_percent": 35.0, "tolerance_percent": 2.0},
            {"name": "Mineral oil (plasticizer)", "cas_number": "8042-47-5", "function": "Пластификатор", "mass_percent": 8.0, "tolerance_percent": 1.0},
            {"name": "Methyltriacetoxysilane (crosslinker)", "cas_number": "4253-34-3", "function": "Сшиватель (ацетокси)", "mass_percent": 4.0, "tolerance_percent": 0.5},
            {"name": "Fumed silica (Aerosil 200)", "cas_number": "112945-52-5", "function": "Тиксотропия + усиление", "mass_percent": 5.0, "tolerance_percent": 0.5},
            {"name": "Titanium dioxide (pigment)", "cas_number": "13463-67-7", "function": "Белый пигмент", "mass_percent": 2.0, "tolerance_percent": 0.3},
            {"name": "Tin catalyst (dibutyltin dilaurate)", "cas_number": "77-58-7", "function": "Катализатор", "mass_percent": 0.05, "tolerance_percent": 0.01},
            {"name": "Adhesion promoter (amino silane)", "cas_number": "919-30-2", "function": "Адгезия к стеклу/металлу", "mass_percent": 0.95, "tolerance_percent": 0.1}
          ]
        }
      ],
      "predicted_properties": [
        {"property": "Density", "value": 1.35, "unit": "г/см³", "method": "DIN 53479", "is_predicted": false},
        {"property": "Shore A hardness", "value": "20-30", "unit": "Shore A", "method": "ISO 868", "is_predicted": false},
        {"property": "Tensile strength", "value": "≥ 0.8", "unit": "MPa", "method": "ISO 8339", "is_predicted": false},
        {"property": "Elongation at break", "value": "≥ 200", "unit": "%", "method": "ISO 8339", "is_predicted": false},
        {"property": "Skin formation time", "value": "10-20", "unit": "мин", "method": "23°C, 50% RH", "is_predicted": false},
        {"property": "Movement capability", "value": "±20", "unit": "%", "method": "ISO 11600 (Class 20HM)", "is_predicted": false}
      ],
      "application_conditions": {
        "surface_preparation": "Поверхности чистые, сухие. Пористые — грунтовать праймером.",
        "ambient_temperature_c": "5-40",
        "tool": "Шприц-пистолет (310 мл картридж)",
        "cure_rate_mm_per_24h": "2-3",
        "full_cure_days": "5-7"
      },
      "storage": {
        "finished_product": "T = 5-25°C, 12 мес."
      },
      "safety": {
        "ghs_pictograms": ["GHS07 (Warning)"],
        "h_statements": ["H315 — раздражение кожи", "H319 — раздражение глаз", "H334 — при вдыхании может вызвать аллергию (уксусная кислота при отверждении!)"],
        "p_statements": ["P280 — СИЗ", "P305+P351+P338"],
        "ppe": "Вентиляция! Уксусная кислота выделяется при отверждении — раздражает слизистые. Не использовать в закрытых помещениях без вентиляции."
      },
      "verification_workflow": {
        "status": "Draft",
        "verification_count": 0,
        "required_verifications": 3
      }
    },
    {
      "id": "rcp_ger_002_silicone_neutral",
      "metadata": {
        "category": "Герметики",
        "subcategory": "Силиконовые (нейтральное отверждение)",
        "binder_type": "PDMS + метокси/алкокси силановый сшиватель",
        "product_class": "Premium",
        "intended_use": "Нейтральный силикон для металла, бетона, природного камня (без коррозии)",
        "finish": "—",
        "color": "Прозрачный, белый, серый, чёрный",
        "tags": ["silicone", "neutral", "corrosion-safe", "stone-safe"]
      },
      "source_reference": {
        "primary": {
          "citation": "Wacker technical bulletin, SILICONE SEALANT — Neutral Cure Premium (2018). Munich: Wacker Chemie AG.",
          "page_or_formula": "Formulation 6.2 'Alkoxy-Cure Neutral Sealant'"
        }
      },
      "composition": [
        {
          "stage": 1,
          "name": "Смешивание под вакуумом",
          "process": {
            "equipment": "Планетарный смеситель",
            "rotational_speed_rpm": 50,
            "temperature_c": 23,
            "duration_min": 60
          },
          "components": [
            {"name": "Polydimethylsiloxane (PDMS)", "cas_number": "63148-62-9", "function": "Основа", "mass_percent": 42.0, "tolerance_percent": 2.0},
            {"name": "Calcium carbonate (treated)", "cas_number": "1317-65-3", "function": "Наполнитель", "mass_percent": 40.0, "tolerance_percent": 2.0},
            {"name": "Mineral oil", "cas_number": "8042-47-5", "function": "Пластификатор", "mass_percent": 6.0, "tolerance_percent": 1.0},
            {"name": "Vinyltrimethoxysilane (crosslinker)", "cas_number": "2768-02-7", "function": "Сшиватель (метокси)", "mass_percent": 3.0, "tolerance_percent": 0.5},
            {"name": "Methyltrimethoxysilane (crosslinker)", "cas_number": "1185-55-3", "function": "Сшиватель", "mass_percent": 2.0, "tolerance_percent": 0.3},
            {"name": "Fumed silica", "cas_number": "112945-52-5", "function": "Тиксотропия", "mass_percent": 4.0, "tolerance_percent": 0.5},
            {"name": "Titanium dioxide", "cas_number": "13463-67-7", "function": "Пигмент", "mass_percent": 2.0, "tolerance_percent": 0.3},
            {"name": "Titanium catalyst (Tyzor TE)", "cas_number": "10583-66-1", "function": "Катализатор (Ti-комплекс)", "mass_percent": 0.5, "tolerance_percent": 0.1},
            {"name": "Adhesion promoter", "cas_number": "919-30-2", "function": "Адгезия", "mass_percent": 0.5, "tolerance_percent": 0.1}
          ]
        }
      ],
      "predicted_properties": [
        {"property": "Density", "value": 1.40, "unit": "г/см³", "method": "DIN 53479", "is_predicted": false},
        {"property": "Shore A hardness", "value": "25-35", "unit": "Shore A", "method": "ISO 868", "is_predicted": false},
        {"property": "Movement capability", "value": "±25", "unit": "%", "method": "ISO 11600 (Class 25HM)", "is_predicted": false},
        {"property": "Skin formation time", "value": "20-40", "unit": "мин", "method": "23°C, 50% RH", "is_predicted": false}
      ],
      "application_conditions": {
        "surface_preparation": "Поверхности чистые, сухие. Может применяться на щелочных основаниях (бетон) без грунта.",
        "ambient_temperature_c": "5-40",
        "tool": "Шприц-пистолет",
        "cure_rate_mm_per_24h": "1-2",
        "full_cure_days": "5-10"
      },
      "storage": {
        "finished_product": "T = 5-25°C, 12 мес."
      },
      "safety": {
        "ghs_pictograms": ["GHS07 (Warning)"],
        "h_statements": ["H315 — раздражение кожи"],
        "p_statements": ["P280 — СИЗ"],
        "ppe": "Нейтральный — метанол при отверждении, но в небольших количествах. Вентиляция для больших объёмов."
      },
      "verification_workflow": {
        "status": "Draft",
        "verification_count": 0,
        "required_verifications": 3
      }
    },
    {
      "id": "rcp_ger_003_acrylic_paintable",
      "metadata": {
        "category": "Герметики",
        "subcategory": "Акриловые",
        "binder_type": "Акриловая дисперсия",
        "product_class": "Standard",
        "intended_use": "Акриловый герметик для внутренних работ (под окраску)",
        "finish": "—",
        "color": "Белый",
        "tags": ["acrylic", "water-based", "paintable", "interior"]
      },
      "source_reference": {
        "primary": {
          "citation": "Flick, E.W. Adhesives and Sealants Manual. Park Ridge, NJ: Noyes Publications, 1982. ISBN: 978-0-8155-0905-0.",
          "page_or_formula": "Form. AS-0156 'Acrylic Latex Sealant', pp. 218-222"
        }
      },
      "composition": [
        {
          "stage": 1,
          "name": "Смешивание",
          "process": {
            "equipment": "Диссольвер (вакуум)",
            "rotational_speed_rpm": 400,
            "temperature_c": 23,
            "duration_min": 45
          },
          "components": [
            {"name": "Acrylic dispersion (Acronal S 790, 50% solids)", "cas_number": "proprietary", "function": "Основа", "mass_percent": 60.0, "tolerance_percent": 2.0},
            {"name": "Calcium carbonate", "cas_number": "1317-65-3", "function": "Наполнитель", "mass_percent": 25.0, "tolerance_percent": 2.0},
            {"name": "Talc", "cas_number": "14807-96-6", "function": "Наполнитель", "mass_percent": 5.0, "tolerance_percent": 0.5},
            {"name": "Plasticizer (DIBP)", "cas_number": "84-69-5", "function": "Пластификатор", "mass_percent": 5.0, "tolerance_percent": 0.5},
            {"name": "Propylene glycol", "cas_number": "57-55-6", "function": "Антифриз, коалесцент", "mass_percent": 2.0, "tolerance_percent": 0.3},
            {"name": "Thickener (associative HEUR)", "cas_number": "proprietary", "function": "Загуститель", "mass_percent": 1.0, "tolerance_percent": 0.2},
            {"name": "Defoamer", "cas_number": "63148-62-9", "function": "Пеногаситель", "mass_percent": 0.3, "tolerance_percent": 0.1},
            {"name": "Coalescent (Texanol)", "cas_number": "25265-77-4", "function": "Коалесцент", "mass_percent": 1.5, "tolerance_percent": 0.2},
            {"name": "Water", "cas_number": "7732-18-5", "function": "Разбавление", "mass_percent": 0.2, "tolerance_percent": 0.1}
          ]
        }
      ],
      "predicted_properties": [
        {"property": "Density", "value": 1.55, "unit": "г/см³", "method": "DIN 53479", "is_predicted": false},
        {"property": "Mass solids", "value": 75.0, "unit": "%", "method": "Rule of mixtures", "is_predicted": true, "tolerance": "±2%"},
        {"property": "Movement capability", "value": "±12", "unit": "%", "method": "ISO 11600 (Class 12.5P)", "is_predicted": false},
        {"property": "Paintability", "value": "Excellent (water-based paints)", "unit": "qualitative", "method": "Manufacturer", "is_predicted": false}
      ],
      "application_conditions": {
        "surface_preparation": "Поверхности чистые, сухие",
        "ambient_temperature_c": "5-40",
        "tool": "Шприц-пистолет",
        "cure_rate_mm_per_24h": "1-2",
        "full_cure_days": "7-14"
      },
      "storage": {
        "finished_product": "T = 5-30°C, защищать от замерзания, 12 мес."
      },
      "safety": {
        "ppe": "Минимальная"
      },
      "verification_workflow": {
        "status": "Draft",
        "verification_count": 0,
        "required_verifications": 3
      }
    },
    {
      "id": "rcp_ger_004_polysulfide_2k",
      "metadata": {
        "category": "Герметики",
        "subcategory": "Тиоколовые (полисульфидные, 2К)",
        "binder_type": "Полисульфидный полимер + пероксидный отвердитель",
        "product_class": "Industrial",
        "intended_use": "Герметик для авиационной, судостроительной промышленности (топливные баки, стёкла)",
        "finish": "—",
        "color": "Чёрный, серый",
        "tags": ["polysulfide", "2k", "aviation", "chemical-resistant"]
      },
      "source_reference": {
        "primary": {
          "citation": "Petrie, E.M. Handbook of Adhesives and Sealants. 2nd ed. New York: McGraw-Hill, 2007. ISBN: 978-0-07-147916-5.",
          "page_or_formula": "Chapter 16 'Polysulfide Sealants', Formulation 16.3 '2K Aircraft Fuel-Tank Sealant', pp. 615-628"
        }
      },
      "composition": [
        {
          "stage": 1,
          "name": "Компонент A (полимер + наполнители)",
          "process": {
            "equipment": "Планетарный смеситель",
            "rotational_speed_rpm": 100,
            "temperature_c": 23,
            "duration_min": 60
          },
          "components": [
            {"name": "Liquid polysulfide polymer (LP-32, MW 4000)", "cas_number": "68611-50-7", "function": "Основа (тиол-концевой)", "manufacturer_reference": "Torrothane LP-32", "mass_percent": 55.0, "tolerance_percent": 2.0},
            {"name": "Carbon black (N550)", "cas_number": "1333-86-4", "function": "Наполнитель + усиление", "mass_percent": 25.0, "tolerance_percent": 1.5},
            {"name": "Calcium carbonate", "cas_number": "1317-65-3", "function": "Наполнитель", "mass_percent": 15.0, "tolerance_percent": 1.0},
            {"name": "Adhesion promoter (silane)", "cas_number": "2530-85-0", "function": "Адгезия", "mass_percent": 2.0, "tolerance_percent": 0.3},
            {"name": "Plasticizer", "cas_number": "84-69-5", "function": "Пластификатор", "mass_percent": 3.0, "tolerance_percent": 0.3}
          ]
        },
        {
          "stage": 2,
          "name": "Компонент B (отвердитель)",
          "process": {
            "temperature_c": 23
          },
          "components": [
            {"name": "Manganese dioxide (activator paste)", "cas_number": "1313-13-9", "function": "Окислитель (сшиватель тиолов)", "mass_percent": 50.0, "tolerance_percent": 2.0},
            {"name": "Plasticizer (DIBP)", "cas_number": "84-69-5", "function": "Паста-носитель", "mass_percent": 45.0, "tolerance_percent": 2.0},
            {"name": "Retarder (stearic acid)", "cas_number": "57-11-4", "function": "Замедлитель", "mass_percent": 3.0, "tolerance_percent": 0.5},
            {"name": "Carbon black", "cas_number": "1333-86-4", "function": "Пигмент", "mass_percent": 2.0, "tolerance_percent": 0.3}
          ]
        }
      ],
      "predicted_properties": [
        {"property": "Mix ratio A:B", "value": "100:7", "unit": "by weight", "method": "Manufacturer", "is_predicted": false},
        {"property": "Pot life", "value": "2-4", "unit": "ч", "method": "23°C", "is_predicted": false},
        {"property": "Shore A hardness", "value": "35-45", "unit": "Shore A", "method": "ISO 868", "is_predicted": false},
        {"property": "Fuel resistance", "value": "Excellent (jet fuel, gasoline)", "unit": "qualitative", "method": "ASTM D471", "is_predicted": false},
        {"property": "Service temperature", "value": "-55...+130", "unit": "°C", "method": "Manufacturer", "is_predicted": false}
      ],
      "application_conditions": {
        "surface_preparation": "Металл: обезжиривание + грунтование праймером для тиоколовых герметиков",
        "ambient_temperature_c": "15-30",
        "tool": "Шприц-дозатор (двухкомпонентный), шпатель",
        "cure_time_h": "24-48",
        "full_cure_days": 7
      },
      "storage": {
        "raw_materials": "A — 12 мес, B (MnO₂ паста) — 6 мес (отдельно)"
      },
      "safety": {
        "ghs_pictograms": ["GHS07 (Warning)"],
        "h_statements": ["H315 — раздражение кожи", "H319 — раздражение глаз"],
        "p_statements": ["P280 — СИЗ"],
        "ppe": "Перчатки, защитные очки. MnO₂ — окислитель — хранить отдельно от органики!"
      },
      "verification_workflow": {
        "status": "Draft",
        "verification_count": 0,
        "required_verifications": 3
      }
    }
  ]
}

File: seed-data/gruntovki.json
{
  "_category": "Грунтовки, шпатлёвки, штукатурки, наливные полы, ровнители",
  "_description": "Primers, putties, plasters, self-leveling floors, screeds",
  "recipes": [
    {
      "id": "rcp_grn_001_acrylic_primer_universal",
      "metadata": {
        "category": "Грунтовки, шпатлёвки, штукатурки, наливные полы",
        "subcategory": "Грунтовки (универсальные)",
        "binder_type": "Акриловая дисперсия (мелкий размер частиц)",
        "product_class": "Standard",
        "intended_use": "Универсальная проникающая грунтовка для пористых оснований",
        "finish": "Прозрачный после высыхания",
        "color": "Белый (в жидком виде)",
        "tags": ["primer", "acrylic", "universal", "interior", "exterior"]
      },
      "source_reference": {
        "primary": {
          "citation": "Goldschmidt, A.; Streitberger, H.-J. BASF Handbook on Basics of Coating Technology. 2nd ed. Hannover: Vincentz Network, 2014. ISBN: 978-3-86630-650-9.",
          "page_or_formula": "§6.4 'Primers', pp. 432-450, Formulation 6.4-A"
        }
      },
      "composition": [
        {
          "stage": 1,
          "name": "Смешивание",
          "process": {
            "equipment": "Диссольвер",
            "rotational_speed_rpm": 600,
            "temperature_c": 23,
            "duration_min": 30
          },
          "components": [
            {"name": "Water", "cas_number": "7732-18-5", "function": "Непрерывная фаза", "mass_percent": 92.0, "tolerance_percent": 2.0},
            {"name": "Acrylic dispersion (50% solids, мелкий размер частиц)", "cas_number": "proprietary", "function": "Связующее (плёнкообразователь)", "mass_percent": 6.0, "tolerance_percent": 0.5},
            {"name": "Defoamer", "cas_number": "63148-62-9", "function": "Пеногаситель", "mass_percent": 0.3, "tolerance_percent": 0.1},
            {"name": "Wetting agent", "cas_number": "proprietary", "function": "Смачиватель подложки", "mass_percent": 0.5, "tolerance_percent": 0.1},
            {"name": "Penetration enhancer (TEGO Perenol S 4)", "cas_number": "proprietary", "function": "Глубокая пропитка", "mass_percent": 1.0, "tolerance_percent": 0.2},
            {"name": "Biocide", "cas_number": "26172-55-4", "function": "Биоцид в таре", "mass_percent": 0.2, "tolerance_percent": 0.05}
          ]
        }
      ],
      "predicted_properties": [
        {"property": "Mass solids", "value": 3.5, "unit": "%", "method": "Rule of mixtures", "is_predicted": true, "tolerance": "±1%"},
        {"property": "Density", "value": 1.00, "unit": "г/см³", "method": "Rule of mixtures", "is_predicted": true, "tolerance": "±0.02"},
        {"property": "VOC", "value": 0, "unit": "г/л", "method": "EU 2004/42/CE (cat A/h)", "is_predicted": true, "tolerance": "±1"},
        {"property": "Penetration depth (concrete)", "value": "5-15", "unit": "mm", "method": "Karsten tube", "is_predicted": false},
        {"property": "Drying time", "value": "2-4", "unit": "ч", "method": "23°C", "is_predicted": false}
      ],
      "application_conditions": {
        "surface_preparation": "Чистое, обеспыленное основание",
        "ambient_temperature_c": "5-35",
        "tool": "Кисть, валик, краскопульт",
        "spread_rate_m2_per_l": "10-15 (зависит от пористости)",
        "recoat_time_h": "2-4"
      },
      "storage": {
        "finished_product": "T = 5-30°C, защищать от замерзания, 12 мес."
      },
      "safety": {
        "ppe": "Минимальная"
      },
      "verification_workflow": {
        "status": "Draft",
        "verification_count": 0,
        "required_verifications": 3
      }
    },
    {
      "id": "rcp_grn_002_acrylic_putty_finish",
      "metadata": {
        "category": "Грунтовки, шпатлёвки, штукатурки, наливные полы",
        "subcategory": "Шпатлёвки (финишные)",
        "binder_type": "Акриловая дисперсия + микромрамор",
        "product_class": "Standard",
        "intended_use": "Финишная шпатлёвка для внутренних работ (под покраску)",
        "finish": "Матовая (после шлифовки — гладкая)",
        "color": "Белый",
        "tags": ["putty", "acrylic", "finish", "interior", "ready-mix"]
      },
      "source_reference": {
        "primary": {
          "citation": "Goldschmidt, A.; Streitberger, H.-J. BASF Handbook on Basics of Coating Technology. 2nd ed. Hannover: Vincentz Network, 2014. ISBN: 978-3-86630-650-9.",
          "page_or_formula": "§6.6 'Putties and Fillers', pp. 470-477, Formulation 6.6-A"
        }
      },
      "composition": [
        {
          "stage": 1,
          "name": "Премикс связующего",
          "process": {
            "equipment": "Диссольвер",
            "rotational_speed_rpm": 400,
            "temperature_c": 23,
            "duration_min": 20
          },
          "components": [
            {"name": "Water", "cas_number": "7732-18-5", "function": "Непрерывная фаза", "mass_percent": 18.0, "tolerance_percent": 1.5},
            {"name": "Acrylic dispersion (50% solids)", "cas_number": "proprietary", "function": "Связующее", "mass_percent": 20.0, "tolerance_percent": 1.5},
            {"name": "Thickener (associative HEUR)", "cas_number": "proprietary", "function": "Загуститель", "mass_percent": 0.5, "tolerance_percent": 0.1},
            {"name": "Defoamer", "cas_number": "63148-62-9", "function": "Пеногаситель", "mass_percent": 0.3, "tolerance_percent": 0.1},
            {"name": "Wetting agent", "cas_number": "proprietary", "function": "Смачиватель", "mass_percent": 0.2, "tolerance_percent": 0.1},
            {"name": "Propylene glycol", "cas_number": "57-55-6", "function": "Антифриз", "mass_percent": 1.0, "tolerance_percent": 0.2}
          ]
        },
        {
          "stage": 2,
          "name": "Ввод наполнителей",
          "process": {
            "rotational_speed_rpm": 600,
            "duration_min": 30,
            "temperature_c": 23
          },
          "components": [
            {"name": "Calcium carbonate (micro, d50=5 мкм)", "cas_number": "1317-65-3", "function": "Наполнитель (финишный)", "manufacturer_reference": "Omya Hydrocarb, Imerys Durcal", "mass_percent": 45.0, "tolerance_percent": 3.0},
            {"name": "Talc (micro)", "cas_number": "14807-96-6", "function": "Наполнитель", "mass_percent": 10.0, "tolerance_percent": 1.0},
            {"name": "Dolomite (micro)", "cas_number": "16389-88-1", "function": "Наполнитель", "mass_percent": 5.0, "tolerance_percent": 0.5}
          ]
        }
      ],
      "predicted_properties": [
        {"property": "Mass solids", "value": 72.0, "unit": "%", "method": "Rule of mixtures", "is_predicted": true, "tolerance": "±3%"},
        {"property": "Density", "value": 1.70, "unit": "г/см³", "method": "Rule of mixtures", "is_predicted": true, "tolerance": "±0.05"},
        {"property": "VOC", "value": 8, "unit": "г/л", "method": "EU 2004/42/CE", "is_predicted": true, "tolerance": "±3"},
        {"property": "Layer thickness", "value": "0.5-2", "unit": "мм", "method": "Practical", "is_predicted": false},
        {"property": "Drying time (1 мм)", "value": "4-6", "unit": "ч", "method": "23°C, 50% RH", "is_predicted": false},
        {"property": "Sanding", "value": "Excellent (P180-240)", "unit": "qualitative", "method": "Practical", "is_predicted": false}
      ],
      "application_conditions": {
        "surface_preparation": "Грунтованное основание, сухое, ровное",
        "ambient_temperature_c": "10-30",
        "tool": "Шпатель (широкий 300-500 мм)",
        "spread_rate_kg_per_m2_per_mm": "1.7",
        "number_of_layers": "1-3 (до достижения нужной ровности)",
        "recoat_time_h": "4-6"
      },
      "storage": {
        "finished_product": "T = 5-30°C, защищать от замерзания, 12 мес."
      },
      "safety": {
        "ppe": "Минимальная"
      },
      "verification_workflow": {
        "status": "Draft",
        "verification_count": 0,
        "required_verifications": 3
      }
    },
    {
      "id": "rcp_grn_003_cement_self_leveling",
      "metadata": {
        "category": "Грунтовки, шпатлёвки, штукатурки, наливные полы",
        "subcategory": "Наливные полы (самонивелирующиеся, цементные)",
        "binder_type": "Портландцемент + модификаторы",
        "product_class": "Standard",
        "intended_use": "Самонивелирующийся наливной пол для внутренних работ (под финишные покрытия)",
        "finish": "Гладкая горизонтальная поверхность",
        "color": "Серый",
        "tags": ["self-leveling", "cement", "floor", "interior"]
      },
      "source_reference": {
        "primary": {
          "citation": "Flick, E.W. Construction and Structural Adhesives and Sealants. Park Ridge, NJ: Noyes Publications, 1988. ISBN: 978-0-8155-1150-2.",
          "page_or_formula": "Form. CS-0245 'Cement-Based Self-Leveling Floor Screed', pp. 388-394"
        },
        "cross_references": [
          {
            "citation": "EN 13813 — Cementitious screeds for floors"
          },
          {
            "citation": "ГОСТ 31356-2007 — Смеси сухие строительные на цементном вяжущем."
          }
        ]
      },
      "composition": [
        {
          "stage": 1,
          "name": "Сухое смешивание (на заводе)",
          "process": {
            "equipment": "Лопастной смеситель (сухой)",
            "rotational_speed_rpm": 50,
            "temperature_c": 23,
            "duration_min": 20
          },
          "components": [
            {"name": "Portland cement CEM I 42.5 R", "cas_number": "65997-15-1", "function": "Минеральное связующее", "mass_percent": 25.0, "tolerance_percent": 1.5},
            {"name": "Calcium aluminate cement (for rapid strength)", "cas_number": "65997-16-2", "function": "Ускоритель твердения", "mass_percent": 5.0, "tolerance_percent": 0.5},
            {"name": "Quartz sand (0-1 мм)", "cas_number": "14808-60-7", "function": "Заполнитель", "mass_percent": 50.0, "tolerance_percent": 3.0},
            {"name": "Calcium carbonate (fine)", "cas_number": "1317-65-3", "function": "Наполнитель (тонкомолотый)", "mass_percent": 10.0, "tolerance_percent": 1.0},
            {"name": "Redispersible polymer powder (Vinnapas 5010 F)", "cas_number": "proprietary", "function": "Полимерный модификатор (адгезия, эластичность)", "mass_percent": 4.0, "tolerance_percent": 0.5},
            {"name": "Superplasticizer (Melflux 1641 F)", "cas_number": "proprietary", "function": "Суперпластификатор (текучесть)", "mass_percent": 0.6, "tolerance_percent": 0.1},
            {"name": "Accelerator (calcium formate)", "cas_number": "544-17-2", "function": "Ускоритель твердения", "mass_percent": 0.5, "tolerance_percent": 0.1},
            {"name": "Cellulose ether (Walocel MKX 6000 PF)", "cas_number": "9004-62-0", "function": "Водоудержание", "mass_percent": 0.2, "tolerance_percent": 0.05},
            {"name": "Calcium carbonate filler (fine, 0-50 мкм)", "cas_number": "1317-65-3", "function": "Регулирование гранулометрии", "mass_percent": 4.7, "tolerance_percent": 0.5}
          ]
        }
      ],
      "predicted_properties": [
        {"property": "Water demand", "value": "20-22", "unit": "% от массы сухой смеси", "method": "EN 1348", "is_predicted": false},
        {"property": "Flow (Henkel funnel)", "value": "130-140", "unit": "мм", "method": "EN 12706", "is_predicted": false},
        {"property": "Working time", "value": "20-30", "unit": "мин", "method": "Practical", "is_predicted": false},
        {"property": "Walkable after", "value": "4-6", "unit": "ч", "method": "Practical", "is_predicted": false},
        {"property": "Tile-ready after", "value": "24", "unit": "ч", "method": "Practical", "is_predicted": false},
        {"property": "Compressive strength (28d)", "value": "≥ 25", "unit": "MPa", "method": "EN 13892-2", "is_predicted": false},
        {"property": "Flexural strength (28d)", "value": "≥ 5", "unit": "MPa", "method": "EN 13892-2", "is_predicted": false}
      ],
      "application_conditions": {
        "surface_preparation": "Бетонное основание: очистка, грунтование акриловой грунтовкой",
        "ambient_temperature_c": "10-25",
        "water_mix_ratio": "5.5-6.0 л воды на 25 кг мешка",
        "layer_thickness_mm": "3-15 (один слой)",
        "pot_life_min": "20-30",
        "tool": "Шпатель, игольчатый валик (деаэрация)"
      },
      "storage": {
        "finished_product": "T = 5-30°C, защищать от влаги, 12 мес."
      },
      "safety": {
        "ghs_pictograms": ["GHS05 (Corrosive — цемент щелочной)"],
        "h_statements": ["H315 — раздражение кожи", "H318 — серьёзное повреждение глаз", "H335 — раздражение дыхательных путей (пыль)"],
        "p_statements": ["P280 — СИЗ", "P305+P351+P338", "P261 — избегать вдыхания пыли"],
        "ppe": "Защитные очки, перчатки, респиратор при замешивании сухой смеси"
      },
      "verification_workflow": {
        "status": "Draft",
        "verification_count": 0,
        "required_verifications": 3
      }
    },
    {
      "id": "rcp_grn_004_cement_tile_adhesive",
      "metadata": {
        "category": "Грунтовки, шпатлёвки, штукатурки, наливные полы",
        "subcategory": "Штукатурки (цементные, декоративные)",
        "binder_type": "Белый портландцемент + известь",
        "product_class": "Standard",
        "intended_use": "Декоративная минеральная штукатурка (фактура «короед»)",
        "finish": "Шероховатая (зависит от фракции заполнителя)",
        "color": "Белый / колерованный",
        "tags": ["plaster", "cement", "decorative", "exterior", "koroed"]
      },
      "source_reference": {
        "primary": {
          "citation": "ГОСТ Р 54358-2011 — Составы декоративные штукатурные на цементном вяжущем."
        },
        "cross_references": [
          {
            "citation": "EN 998-1 — Specification for mortar for masonry — Part 1: Rendering and plastering mortar"
          }
        ]
      },
      "composition": [
        {
          "stage": 1,
          "name": "Сухое смешивание",
          "process": {
            "equipment": "Лопастной смеситель (сухой)",
            "rotational_speed_rpm": 50,
            "temperature_c": 23,
            "duration_min": 20
          },
          "components": [
            {"name": "White Portland cement CEM I 52.5 N", "cas_number": "65997-15-1", "function": "Минеральное связующее", "mass_percent": 25.0, "tolerance_percent": 1.5},
            {"name": "Hydrated lime (Ca(OH)2)", "cas_number": "1305-62-0", "function": "Минеральная добавка (работоспособность)", "mass_percent": 5.0, "tolerance_percent": 0.5},
            {"name": "Quartz sand (0-2 мм)", "cas_number": "14808-60-7", "function": "Заполнитель (фактурообразующий)", "mass_percent": 55.0, "tolerance_percent": 3.0},
            {"name": "Calcium carbonate (micro)", "cas_number": "1317-65-3", "function": "Наполнитель", "mass_percent": 10.0, "tolerance_percent": 1.0},
            {"name": "Redispersible polymer powder", "cas_number": "proprietary", "function": "Полимерный модификатор (адгезия)", "mass_percent": 3.0, "tolerance_percent": 0.3},
            {"name": "Cellulose ether", "cas_number": "9004-62-0", "function": "Водоудержание", "mass_percent": 0.3, "tolerance_percent": 0.05},
            {"name": "Calcium stearate", "cas_number": "1592-23-0", "function": "Гидрофобизация", "mass_percent": 0.5, "tolerance_percent": 0.1},
            {"name": "Titanium dioxide (pigment)", "cas_number": "13463-67-7", "function": "Белый пигмент", "mass_percent": 1.2, "tolerance_percent": 0.2}
          ]
        }
      ],
      "predicted_properties": [
        {"property": "Water demand", "value": "22-24", "unit": "%", "method": "EN 1348", "is_predicted": false},
        {"property": "Compressive strength (28d)", "value": "≥ 7.5", "unit": "MPa", "method": "EN 1015-11", "is_predicted": false},
        {"property": "Adhesion to concrete", "value": "≥ 0.5", "unit": "MPa", "method": "EN 1015-12", "is_predicted": false},
        {"property": "Water absorption (W2 class)", "value": "≤ 0.2", "unit": "kg/(m²·min^0.5)", "method": "EN 1015-18", "is_predicted": false},
        {"property": "Sd (water vapor)", "value": "≤ 0.5", "unit": "m", "method": "EN 1015-19", "is_predicted": false}
      ],
      "application_conditions": {
        "surface_preparation": "Минеральное основание (бетон, штукатурка)",
        "ambient_temperature_c": "10-25",
        "water_mix_ratio": "6.0-6.5 л на 25 кг",
        "layer_thickness_mm": "2-5 (по фракции)",
        "pot_life_min": "60-90",
        "tool": "Шпатель, тёрка для фактуры («короед»)"
      },
      "storage": {
        "finished_product": "T = 5-30°C, защищать от влаги, 12 мес."
      },
      "safety": {
        "ghs_pictograms": ["GHS05 (Corrosive)"],
        "h_statements": ["H315 — раздражение кожи", "H318 — серьёзное повреждение глаз"],
        "p_statements": ["P280 — СИЗ", "P305+P351+P338"],
        "ppe": "Очки, перчатки, респиратор при замешивании"
      },
      "verification_workflow": {
        "status": "Draft",
        "verification_count": 0,
        "required_verifications": 3
      }
    }
  ]
}

File: seed-data/klei.json
{
  "_category": "Клеи",
  "_description": "Adhesives: PVA, cyanoacrylate, epoxy, PU, contact, hot-melt, MS-polymer",
  "recipes": [
    {
      "id": "rcp_kl_001_pva_d3",
      "metadata": {
        "category": "Клеи",
        "subcategory": "ПВА (поливинилацетатные)",
        "binder_type": "ПВА дисперсия (ПВАД)",
        "product_class": "Standard",
        "intended_use": "Столярный клей для дерева (интерьер, влагостойкий D3)",
        "finish": "Прозрачный после высыхания",
        "color": "Белый (в жидком виде)",
        "tags": ["pva", "d3", "wood", "carpentry", "interior"]
      },
      "source_reference": {
        "primary": {
          "citation": "Flick, E.W. Adhesives and Sealants Manual. Park Ridge, NJ: Noyes Publications, 1982. ISBN: 978-0-8155-0905-9.",
          "page_or_formula": "Form. AS-0042 'PVA Wood Glue (D3)', pp. 88-92"
        },
        "cross_references": [
          {
            "citation": "Petrie, E.M. Handbook of Adhesives and Sealants. 2nd ed. New York: McGraw-Hill, 2007. ISBN: 978-0-07-147916-5.",
            "section": "Chapter 6 'Polyvinyl Acetate Emulsions', pp. 245-278"
          },
          {
            "citation": "EN 204 — Classification of thermoplastic wood adhesives for non-structural applications (D1/D2/D3/D4 classes)"
          }
        ]
      },
      "composition": [
        {
          "stage": 1,
          "name": "Премикс и гомогенизация",
          "process": {
            "equipment": "Диссольвер",
            "rotational_speed_rpm": 400,
            "temperature_c": 23,
            "duration_min": 30
          },
          "components": [
            {"name": "PVAc emulsion (Vinnapas EP 401, 50% solids)", "cas_number": "9003-20-7", "function": "Связующее (основа клея)", "manufacturer_reference": "Wacker Vinnapas EP 401", "mass_percent": 48.0, "tolerance_percent": 2.0},
            {"name": "Water", "cas_number": "7732-18-5", "function": "Разбавление", "mass_percent": 49.0, "tolerance_percent": 2.0},
            {"name": "Plasticizer (DIBP, diisobutyl phthalate)", "cas_number": "84-69-5", "function": "Пластификатор (улучшает эластичность)", "mass_percent": 2.0, "tolerance_percent": 0.3},
            {"name": "Defoamer", "cas_number": "63148-62-9", "function": "Пеногаситель", "mass_percent": 0.2, "tolerance_percent": 0.05},
            {"name": "Biocide", "cas_number": "26172-55-4", "function": "Биоцид", "mass_percent": 0.1, "tolerance_percent": 0.05},
            {"name": "Thickener (HEC)", "cas_number": "9004-62-0", "function": "Загуститель", "mass_percent": 0.3, "tolerance_percent": 0.1},
            {"name": "Freeze-thaw stabilizer (ethylene glycol)", "cas_number": "107-21-1", "function": "Антифриз", "mass_percent": 0.4, "tolerance_percent": 0.1}
          ]
        }
      ],
      "predicted_properties": [
        {"property": "Mass solids", "value": 25.0, "unit": "%", "method": "Rule of mixtures", "is_predicted": true, "tolerance": "±2%"},
        {"property": "Density", "value": 1.08, "unit": "г/см³", "method": "Rule of mixtures", "is_predicted": true, "tolerance": "±0.03"},
        {"property": "VOC", "value": 12, "unit": "г/л", "method": "EU 2004/42/CE", "is_predicted": true, "tolerance": "±5"},
        {"property": "Open time", "value": "5-10", "unit": "мин", "method": "EN 1346", "is_predicted": false},
        {"property": "Tensile shear strength (beech-beech)", "value": "≥ 10", "unit": "MPa", "method": "EN 205 (D3)", "is_predicted": false}
      ],
      "application_conditions": {
        "surface_preparation": "Поверхности чистые, обеспыленные. Один из материалов должно быть пористым (для отвода воды).",
        "ambient_temperature_c": "15-25",
        "relative_humidity_percent_max": 70,
        "tool": "Кисть, валик, шпатель, дозатор",
        "spread_rate_g_per_m2": "100-150 (один слой)",
        "open_time_min": "5-10",
        "press_time_h": "1-2 (при 20°C)",
        "full_cure_h": "24"
      },
      "storage": {
        "finished_product": "T = 5-30°C, защищать от замерзания, срок годности 12 мес."
      },
      "safety": {
        "ppe": "Минимальная"
      },
      "verification_workflow": {
        "status": "Draft",
        "verification_count": 0,
        "required_verifications": 3
      }
    },
    {
      "id": "rcp_kl_002_pu_wood_d4",
      "metadata": {
        "category": "Клеи",
        "subcategory": "Полиуретановые (1К, отверждение влагой)",
        "binder_type": "Полиуретановый преполимер (NCO-концевой)",
        "product_class": "Premium",
        "intended_use": "Влагостойкий столярный клей (D4 — для наружного применения)",
        "finish": "Прозрачный после высыхания",
        "color": "Желтовато-коричневый",
        "tags": ["pu", "1k", "d4", "wood", "exterior", "moisture-cure"]
      },
      "source_reference": {
        "primary": {
          "citation": "Petrie, E.M. Handbook of Adhesives and Sealants. 2nd ed. New York: McGraw-Hill, 2007. ISBN: 978-0-07-147916-5.",
          "page_or_formula": "Chapter 11 'Polyurethane Adhesives', Formulation 11.3 '1K PU Wood Adhesive (D4)', pp. 478-485"
        },
        "cross_references": [
          {
            "citation": "Ebnesajjad, S. Adhesives Technology Handbook. 3rd ed. Norwich, NY: William Andrew, 2014. ISBN: 978-0-323-35595-7.",
            "section": "Chapter 6 'Polyurethane Adhesives', pp. 154-180"
          },
          {
            "citation": "EN 204 / EN 205 — D4 class requirements"
          }
        ]
      },
      "composition": [
        {
          "stage": 1,
          "name": "Премикс",
          "process": {
            "equipment": "Диссольвер (сухое помещение!)",
            "rotational_speed_rpm": 300,
            "temperature_c": 23,
            "duration_min": 30
          },
          "components": [
            {"name": "Polyether polyol (PPG, MW ~2000)", "cas_number": "25322-69-4", "function": "База полимера", "mass_percent": 35.0, "tolerance_percent": 2.0},
            {"name": "MDI (methylene diphenyl diisocyanate)", "cas_number": "101-68-8", "function": "Сшивающий агент (NCO)", "mass_percent": 25.0, "tolerance_percent": 1.0},
            {"name": "Plasticizer (DINP)", "cas_number": "68515-48-0", "function": "Пластификатор", "mass_percent": 10.0, "tolerance_percent": 1.0},
            {"name": "Talc", "cas_number": "14807-96-6", "function": "Наполнитель (тиксотропия)", "mass_percent": 15.0, "tolerance_percent": 1.0},
            {"name": "Calcium carbonate", "cas_number": "1317-65-3", "function": "Наполнитель", "mass_percent": 13.5, "tolerance_percent": 1.0},
            {"name": "Catalyst (DBTL, 0.5% in plasticizer)", "cas_number": "77-58-7", "function": "Катализатор", "mass_percent": 0.5, "tolerance_percent": 0.1},
            {"name": "Adhesion promoter (silane, KH-560)", "cas_number": "2530-85-0", "function": "Адгезионный промотор", "mass_percent": 1.0, "tolerance_percent": 0.2}
          ]
        }
      ],
      "predicted_properties": [
        {"property": "Mass solids", "value": 100.0, "unit": "%", "method": "100% reactive system", "is_predicted": false},
        {"property": "VOC", "value": 0, "unit": "г/л", "method": "100% solids", "is_predicted": false},
        {"property": "NCO content", "value": "5-7", "unit": "%", "method": "DIN EN 1242", "is_predicted": false},
        {"property": "Open time", "value": "15-30", "unit": "мин", "method": "EN 1346", "is_predicted": false},
        {"property": "Tensile shear strength", "value": "≥ 12", "unit": "MPa", "method": "EN 205 (D4)", "is_predicted": false}
      ],
      "application_conditions": {
        "surface_preparation": "Поверхности чистые. Склеиваемые материалы должны быть достаточно сухими (но для D4 — допускается влажность 8-18%).",
        "ambient_temperature_c": "15-35",
        "relative_humidity_percent": "40-80 (влага воздуха отверждает клей)",
        "tool": "Кисть, шпатель, дозатор",
        "spread_rate_g_per_m2": "150-200",
        "press_time_h": "2-4",
        "full_cure_h": "24"
      },
      "safety": {
        "ghs_pictograms": ["GHS07 (Warning)", "GHS08 (Health — sensitizer)"],
        "h_statements": ["H315 — раздражение кожи", "H317 — аллергическая реакция (изоцианаты)", "H332 — вредно при вдыхании"],
        "p_statements": ["P280 — СИЗ (респиратор обязательно)", "P304+P340 — при вдыхании"],
        "ppe": "Респиратор с угольным фильтром, нитриловые перчатки, защитные очки. Изоцианаты — мощные сенсибилизаторы!"
      },
      "verification_workflow": {
        "status": "Draft",
        "verification_count": 0,
        "required_verifications": 3
      }
    },
    {
      "id": "rcp_kl_003_epoxy_2k",
      "metadata": {
        "category": "Клеи",
        "subcategory": "Эпоксидные (2К)",
        "binder_type": "Бисфенол-А эпоксидная смола + полиамин",
        "product_class": "Industrial",
        "intended_use": "Универсальный конструкционный клей (металл, бетон, керамика, дерево)",
        "finish": "Прозрачный или жёлтый",
        "color": "Прозрачный/жёлтый",
        "tags": ["epoxy", "2k", "structural", "high-strength"]
      },
      "source_reference": {
        "primary": {
          "citation": "Petrie, E.M. Handbook of Adhesives and Sealants. 2nd ed. New York: McGraw-Hill, 2007. ISBN: 978-0-07-147916-5.",
          "page_or_formula": "Chapter 8 'Epoxy Adhesives', Formulation 8.4 '2K Epoxy Structural Adhesive', pp. 332-340"
        },
        "cross_references": [
          {
            "citation": "Ebnesajjad, S. Adhesives Technology Handbook. 3rd ed. Norwich, NY: William Andrew, 2014. ISBN: 978-0-323-35595-7.",
            "section": "Chapter 4 'Epoxy Adhesives', pp. 94-130"
          }
        ]
      },
      "composition": [
        {
          "stage": 1,
          "name": "Компонент A (смола)",
          "process": {
            "equipment": "Диссольвер",
            "rotational_speed_rpm": 300,
            "temperature_c": 23,
            "duration_min": 30
          },
          "components": [
            {"name": "Epoxy resin (DGEBA, EEW 190)", "cas_number": "25068-38-6", "function": "Основа (компонент A)", "mass_percent": 65.0, "tolerance_percent": 2.0},
            {"name": "Reactive diluent (C12-C14 alkyl glycidyl ether)", "cas_number": "68609-97-2", "function": "Реактивный разбавитель (снижает вязкость)", "mass_percent": 10.0, "tolerance_percent": 1.0},
            {"name": "Talc", "cas_number": "14807-96-6", "function": "Наполнитель", "mass_percent": 15.0, "tolerance_percent": 1.0},
            {"name": "Defoamer", "cas_number": "63148-62-9", "function": "Пеногаситель", "mass_percent": 0.3, "tolerance_percent": 0.1},
            {"name": "Adhesion promoter (KH-560 silane)", "cas_number": "2530-85-0", "function": "Адгезионный промотор (к стеклу/металлу)", "mass_percent": 1.5, "tolerance_percent": 0.2},
            {"name": "Fumed silica (Aerosil R972)", "cas_number": "112945-52-5", "function": "Тиксотропия (анти-просадка)", "mass_percent": 3.0, "tolerance_percent": 0.3}
          ]
        },
        {
          "stage": 2,
          "name": "Компонент B (отвердитель)",
          "process": {
            "equipment": "Диссольвер",
            "temperature_c": 23
          },
          "components": [
            {"name": "Polyamide amine (amine value ~240)", "cas_number": "68410-23-1", "function": "Отвердитель", "mass_percent": 90.0, "tolerance_percent": 2.0},
            {"name": "Talc", "cas_number": "14807-96-6", "function": "Наполнитель", "mass_percent": 8.0, "tolerance_percent": 1.0},
            {"name": "Fumed silica", "cas_number": "112945-52-5", "function": "Тиксотропия", "mass_percent": 2.0, "tolerance_percent": 0.3}
          ]
        },
        {
          "stage": 3,
          "name": "Смешивание A+B (перед применением)",
          "process": {
            "temperature_c": 23,
            "duration_min": 3,
            "control_points": [
              {"parameter": "Соотношение A:B", "target": "1:1 (по объёму)", "method": "Шприц/весы"},
              {"parameter": "Pot life", "target": "30-60 мин", "method": "Вязкость"}
            ]
          }
        }
      ],
      "predicted_properties": [
        {"property": "Mix ratio A:B", "value": "1:1", "unit": "by volume", "method": "Stoichiometric", "is_predicted": false},
        {"property": "Pot life", "value": "30-60", "unit": "мин", "method": "Manufacturer", "is_predicted": false},
        {"property": "Tensile shear strength (steel-steel)", "value": "≥ 20", "unit": "MPa", "method": "EN 1465", "is_predicted": false},
        {"property": "T-peel strength (aluminum-aluminum)", "value": "≥ 2.5", "unit": "N/mm", "method": "ISO 11339", "is_predicted": false},
        {"property": "Service temperature", "value": "-40...+120", "unit": "°C", "method": "Manufacturer", "is_predicted": false}
      ],
      "application_conditions": {
        "surface_preparation": "Металл: обезжиривание + механическая обработка (шлифовка P80-120). Бетон: пескоструй + обеспыливание.",
        "ambient_temperature_c": "15-30",
        "tool": "Шпатель, дозатор, шприц",
        "spread_rate_g_per_m2": "200-300 (один слой)",
        "fixture_time_min": "30-90",
        "full_cure_days": "3-7"
      },
      "safety": {
        "ghs_pictograms": ["GHS05 (Corrosive)", "GHS07 (Warning)", "GHS08 (Sensitizer)"],
        "h_statements": ["H315/H319 — раздражение", "H317 — аллергическая реакция (эпоксидные смолы — СЕНСИБИЛИЗАТОРЫ!)", "H411 — токсично для водных организмов"],
        "p_statements": ["P280 — СИЗ", "P305+P351+P338 — при попадании в глаза", "P273 — избегать попадания в окружающую среду"],
        "ppe": "Защитные очки, нитриловые перчатки, вентиляция. После контакта с кожей — немедленно промыть!"
      },
      "verification_workflow": {
        "status": "Draft",
        "verification_count": 0,
        "required_verifications": 3
      }
    },
    {
      "id": "rcp_kl_004_hotmelt_eva",
      "metadata": {
        "category": "Клеи",
        "subcategory": "Термоплавкие (EVA-based)",
        "binder_type": "EVA (этилен-винилацетат) сополимер",
        "product_class": "Industrial",
        "intended_use": "Упаковочный клей (картон, бумага), сборка мебели",
        "finish": "—",
        "color": "Прозрачный / белый",
        "tags": ["hotmelt", "eva", "packaging", "fast-setting"]
      },
      "source_reference": {
        "primary": {
          "citation": "Ebnesajjad, S. Adhesives Technology Handbook. 3rd ed. Norwich, NY: William Andrew, 2014. ISBN: 978-0-323-35595-7.",
          "page_or_formula": "Chapter 8 'Hot-Melt Adhesives', Formulation 8.1 'EVA-Based Packaging Hot-Melt', pp. 220-228"
        },
        "cross_references": [
          {
            "citation": "Petrie, E.M. Handbook of Adhesives and Sealants. 2nd ed. New York: McGraw-Hill, 2007. ISBN: 978-0-07-147916-5.",
            "section": "Chapter 14 'Hot-Melt Adhesives', pp. 555-590"
          }
        ]
      },
      "composition": [
        {
          "stage": 1,
          "name": "Расплавление и смешивание",
          "process": {
            "equipment": "Реактор с мешалкой и терморегуляцией",
            "rotational_speed_rpm": 200,
            "temperature_c": 160,
            "duration_min": 120
          },
          "components": [
            {"name": "EVA copolymer (28% VA, MFI 40)", "cas_number": "24937-78-8", "function": "Основа (сополимер)", "manufacturer_reference": "DuPont Elvax 260, ExxonMobil Escorene", "mass_percent": 45.0, "tolerance_percent": 2.0},
            {"name": "Tackifying resin (C5 hydrocarbon, Escorez 1310)", "cas_number": "68478-08-4", "function": "Адгезионная смола (липкость)", "manufacturer_reference": "ExxonMobil Escorez 1310", "mass_percent": 35.0, "tolerance_percent": 2.0},
            {"name": "Paraffin wax (M.P. 65°C)", "cas_number": "8002-74-2", "function": "Снижение вязкости, открытое время", "mass_percent": 15.0, "tolerance_percent": 1.0},
            {"name": "Antioxidant (Irganox 1010)", "cas_number": "6683-19-8", "function": "Антиоксидант", "mass_percent": 0.5, "tolerance_percent": 0.1},
            {"name": "Plasticizer (mineral oil)", "cas_number": "8042-47-5", "function": "Пластификатор", "mass_percent": 4.5, "tolerance_percent": 0.5}
          ]
        }
      ],
      "predicted_properties": [
        {"property": "Softening point (R&B)", "value": "85-95", "unit": "°C", "method": "ASTM E28", "is_predicted": false},
        {"property": "Viscosity (160°C)", "value": "3000-5000", "unit": "мПа·с", "method": "ASTM D3236", "is_predicted": false},
        {"property": "Open time", "value": "5-15", "unit": "сек", "method": "EN 1346 (модиф.)", "is_predicted": false},
        {"property": "Setting time", "value": "1-3", "unit": "сек", "method": "Производственное", "is_predicted": false},
        {"property": "Heat resistance (Peel)", "value": "60-70", "unit": "°C", "method": "ASTM D4498", "is_predicted": false}
      ],
      "application_conditions": {
        "tool": "Клеевой пистолет, клеенаносящий узел (wheel applicator, slot die)",
        "application_temperature_c": "150-170",
        "open_time_sec": "5-15",
        "bonding_pressure": "Лёгкий прижим"
      },
      "storage": {
        "finished_product": "Гранулы или блоки, T = 5-30°C, беречь от прямых солнечных лучей, 24 мес."
      },
      "safety": {
        "ghs_pictograms": ["GHS07 (Warning — горячий расплав)"],
        "h_statements": ["H315 — раздражение кожи (горячий расплав!)", "H335 — раздражение дыхательных путей (пары при нагреве)"],
        "p_statements": ["P280 — СИЗ (термозащитные перчатки)", "P305+P351+P338"],
        "ppe": "Термозащитные перчатки, защитные очки, вентиляция рабочей зоны"
      },
      "verification_workflow": {
        "status": "Draft",
        "verification_count": 0,
        "required_verifications": 3
      }
    },
    {
      "id": "rcp_kl_005_ms_polymer",
      "metadata": {
        "category": "Клеи",
        "subcategory": "MS-полимерные (модифицированный силан)",
        "binder_type": "SilaPPO (полипропиленоксид с концевыми силанами)",
        "product_class": "Premium",
        "intended_use": "Универсальный эластичный клей-герметик",
        "finish": "—",
        "color": "Белый / серый / чёрный",
        "tags": ["ms-polymer", "hybrid", "elastic", "paintable"]
      },
      "source_reference": {
        "primary": {
          "citation": "Wacker technical bulletin, GENIOSIL STP-E 35 (2020). Munich: Wacker Chemie AG.",
          "page_or_formula": "Application guideline 'MS-Polymer Construction Adhesive', pp. 12-18"
        },
        "cross_references": [
          {
            "citation": "Ebnesajjad, S. Adhesives Technology Handbook. 3rd ed. Norwich, NY: William Andrew, 2014. ISBN: 978-0-323-35595-7.",
            "section": "Chapter 7 'Silane-Modified Polymer Adhesives', pp. 184-200"
          }
        ]
      },
      "composition": [
        {
          "stage": 1,
          "name": "Смешивание",
          "process": {
            "equipment": "Планетарный смеситель (вакуум!)",
            "rotational_speed_rpm": 100,
            "temperature_c": 23,
            "duration_min": 60
          },
          "components": [
            {"name": "MS polymer base (GENIOSIL STP-E 35)", "cas_number": "proprietary", "function": "Основа (силан-модифицированный полимер)", "manufacturer_reference": "Wacker GENIOSIL STP-E 35", "mass_percent": 50.0, "tolerance_percent": 2.0},
            {"name": "Calcium carbonate (ground)", "cas_number": "1317-65-3", "function": "Наполнитель", "mass_percent": 35.0, "tolerance_percent": 2.0},
            {"name": "Plasticizer (DINP)", "cas_number": "68515-48-0", "function": "Пластификатор", "mass_percent": 10.0, "tolerance_percent": 1.0},
            {"name": "Thixotropic agent (fumed silica, Aerosil 200)", "cas_number": "112945-52-5", "function": "Тиксотропия", "mass_percent": 2.5, "tolerance_percent": 0.3},
            {"name": "Adhesion promoter (amino silane, GENIOSIL GF 9)", "cas_number": "proprietary", "function": "Адгезионный промотор", "mass_percent": 1.5, "tolerance_percent": 0.2},
            {"name": "Catalyst (dibutyltin dilaurate)", "cas_number": "77-58-7", "function": "Катализатор силан-реакции", "mass_percent": 0.5, "tolerance_percent": 0.1},
            {"name": "UV stabilizer (Tinuvin 292)", "cas_number": "41556-26-7", "function": "UV-защита", "mass_percent": 0.3, "tolerance_percent": 0.1},
            {"name": "Antioxidant (Irganox 1135)", "cas_number": "125643-61-0", "function": "Антиоксидант", "mass_percent": 0.2, "tolerance_percent": 0.05}
          ]
        }
      ],
      "predicted_properties": [
        {"property": "Density", "value": 1.45, "unit": "г/см³", "method": "DIN 53479", "is_predicted": false},
        {"property": "Shore A hardness", "value": "40-50", "unit": "Shore A", "method": "ISO 868", "is_predicted": false},
        {"property": "Tensile strength", "value": "≥ 2.0", "unit": "MPa", "method": "ISO 37", "is_predicted": false},
        {"property": "Elongation at break", "value": "≥ 200", "unit": "%", "method": "ISO 37", "is_predicted": false},
        {"property": "Skin formation time", "value": "15-30", "unit": "мин", "method": "23°C, 50% RH", "is_predicted": false},
        {"property": "Cure rate (24h)", "value": "≥ 3", "unit": "мм/24ч", "method": "ISO 868", "is_predicted": false}
      ],
      "application_conditions": {
        "surface_preparation": "Поверхности чистые, сухие, обеспыленные. Можно наносить на влажные поверхности (но не мокрые).",
        "ambient_temperature_c": "5-40",
        "tool": "Шприц-пистолет (310 мл картриджи), шпатель",
        "spread_rate": "≈ 8 м/погонный при шве 5×5 мм",
        "open_time_min": "10-15",
        "cure_rate_mm_per_24h": "2-3"
      },
      "storage": {
        "finished_product": "T = 5-25°C, 12 мес."
      },
      "safety": {
        "ghs_pictograms": [],
        "h_statements": ["H412 — вредно для водных организмов"],
        "p_statements": ["P273"],
        "ppe": "Минимальная (перчатки)"
      },
      "verification_workflow": {
        "status": "Draft",
        "verification_count": 0,
        "required_verifications": 3
      }
    }
  ]
}
