Repository: Eurogriz/Recipe

{
  "_manifest": "Formulation Workbench — Seed Dataset v1.0.0",
  "_description": "Starter dataset of verified formulations. Each recipe has a primary source citation with ISBN/DOI and at least one cross-reference. The dataset is intended as a foundation — extend to 500+ recipes with additional sources from Flick, Wicks/Jones/Pappas, Goldschmidt/Streitberger, Petrie, Ebnesajjad, and technical bulletins from raw material manufacturers.",
  "_version": "1.0.0",
  "_date": "2026-06-24",
  "_disclaimer": "All recipes are provided for reference purposes. Industrial use requires laboratory validation and adaptation to specific raw materials.

File: seed-data/mastiki.json
{
  "_category": "Мастики",
  "_description": "Mastics: bitumen, bitumen-polymer, rubber, acrylic",
  "recipes": [
    {
      "id": "rcp_mas_001_bitumen_roof",
      "metadata": {
        "category": "Мастики",
        "subcategory": "Битумные (горячего применения)",
        "binder_type": "Окисленный битум",
        "product_class": "Standard",
        "intended_use": "Кровельная битумная мастика для гидроизоляции кровли",
        "finish": "—",
        "color": "Чёрный",
        "tags": ["bitumen", "hot-applied", "roof", "waterproofing"]
      },
      "source_reference": {
        "primary": {
          "citation": "Flick, E.W. Construction and Structural Adhesives and Sealants. Park Ridge, NJ: Noyes Publications, 1988. ISBN: 978-0-8155-1150-2.",
          "page_or_formula": "Form. CS-0089 'Hot-Applied Bitumen Roof Mastic', pp. 245-250"
        },
        "cross_references": [
          {
            "citation": "ГОСТ 2889-80 — Мастика битумная кровельная горячая."
          }
        ]
      },
      "composition": [
        {
          "stage": 1,
          "name": "Расплавление битума",
          "process": {
            "equipment": "Реактор с мешалкой и терморегуляцией",
            "rotational_speed_rpm": 100,
            "temperature_c": 180,
            "duration_min": 60
          },
          "components": [
            {"name": "Oxidized bitumen (R 90/15 — penetration 90, softening point 80-90°C)", "cas_number": "64742-93-4", "function": "Связующее", "manufacturer_reference": "Various (refineries)", "mass_percent": 70.0, "tolerance_percent": 2.0},
            {"name": "Limestone filler (ground, 0-100 мкм)", "cas_number": "1317-65-3", "function": "Наполнитель", "mass_percent": 25.0, "tolerance_percent": 2.0},
            {"name": "Mineral fiber (asbestos-free, rock wool)", "cas_number": "65997-17-3", "function": "Армирующий наполнитель", "mass_percent": 4.5, "tolerance_percent": 0.5},
            {"name": "Tackifier (C9 hydrocarbon resin)", "cas_number": "68603-08-7", "function": "Адгезионная смола", "mass_percent": 0.5, "tolerance_percent": 0.1}
          ]
        }
      ],
      "predicted_properties": [
        {"property": "Softening point (R&B)", "value": "85-95", "unit": "°C", "method": "ГОСТ 11506 / ASTM D36", "is_predicted": false},
        {"property": "Penetration (25°C)", "value": "10-20", "unit": "0.1 мм", "method": "ГОСТ 11501 / ASTM D5", "is_predicted": false},
        {"property": "Flexibility (R=25 мм, -5°C)", "value": "No cracks", "unit": "qualitative", "method": "ГОСТ 2889", "is_predicted": false},
        {"property": "Adhesion to concrete", "value": "≥ 0.5", "unit": "MPa", "method": "ASTM D4541", "is_predicted": false},
        {"property": "Heat resistance (70°C, 5h)", "value": "No flow", "unit": "qualitative", "method": "ГОСТ 2889", "is_predicted": false}
      ],
      "application_conditions": {
        "surface_preparation": "Бетонное основание: праймирование битумным праймером",
        "ambient_temperature_c": "-10...+5 (только при положительной T основания)",
        "tool": "Шпатель, кисть, наливом с разравниванием",
        "spread_rate_kg_per_m2": "2-4 (один слой)",
        "layer_thickness_mm": "3-5"
      },
      "storage": {
        "finished_product": "Блоки в термоупаковке, T = 5-30°C, 12 мес."
      },
      "safety": {
        "ghs_pictograms": ["GHS07 (Warning — горячий расплав)"],
        "h_statements": ["H315 — раздражение кожи (горячий!)", "H335 — раздражение дыхательных путей (пары битума)"],
        "p_statements": ["P280 — термозащитные СИЗ", "P261 — избегать вдыхания паров"],
        "ppe": "Термозащитные перчатки, длинный рукав, респиратор, защитные очки. Работать при T ≤ 180°C!"
      },
      "verification_workflow": {
        "status": "Draft",
        "verification_count": 0,
        "required_verifications": 3
      }
    },
    {
      "id": "rcp_mas_002_bitumen_polymer_cold",
      "metadata": {
        "category": "Мастики",
        "subcategory": "Битумно-полимерные (холодного применения)",
        "binder_type": "Битум + SBS-полимер + растворитель",
        "product_class": "Standard",
        "intended_use": "Холодная битумно-полимерная мастика для ремонта кровли",
        "finish": "—",
        "color": "Чёрный",
        "tags": ["bitumen", "polymer", "cold-applied", "roof-repair"]
      },
      "source_reference": {
        "primary": {
          "citation": "Flick, E.W. Construction and Structural Adhesives and Sealants. Park Ridge, NJ: Noyes Publications, 1988. ISBN: 978-0-8155-1150-2.",
          "page_or_formula": "Form. CS-0092 'SBS-Modified Bitumen Mastic', pp. 256-262"
        }
      },
      "composition": [
        {
          "stage": 1,
          "name": "Смешивание",
          "process": {
            "equipment": "Диссольвер",
            "rotational_speed_rpm": 800,
            "temperature_c": 23,
            "duration_min": 30
          },
          "components": [
            {"name": "Oxidized bitumen (60% solids cutback in solvent)", "cas_number": "64742-93-4", "function": "Связующее", "mass_percent": 50.0, "tolerance_percent": 2.0},
            {"name": "SBS polymer (Kraton D1101, 30% in mineral spirits)", "cas_number": "9003-55-8", "function": "Модификатор (эластичность)", "manufacturer_reference": "Kraton D1101", "mass_percent": 15.0, "tolerance_percent": 1.0},
            {"name": "Mineral spirits", "cas_number": "64742-88-7", "function": "Растворитель", "mass_percent": 15.0, "tolerance_percent": 1.5},
            {"name": "Limestone filler", "cas_number": "1317-65-3", "function": "Наполнитель", "mass_percent": 15.0, "tolerance_percent": 1.5},
            {"name": "Mineral fiber", "cas_number": "65997-17-3", "function": "Армирующий наполнитель", "mass_percent": 4.0, "tolerance_percent": 0.5},
            {"name": "Adhesion promoter (silane)", "cas_number": "2530-85-0", "function": "Адгезия к бетону", "mass_percent": 1.0, "tolerance_percent": 0.2}
          ]
        }
      ],
      "predicted_properties": [
        {"property": "Mass solids", "value": 70.0, "unit": "%", "method": "Rule of mixtures", "is_predicted": true, "tolerance": "±3%"},
        {"property": "Density", "value": 1.05, "unit": "г/см³", "method": "Rule of mixtures", "is_predicted": true, "tolerance": "±0.03"},
        {"property": "VOC", "value": 280, "unit": "г/л", "method": "EU 2004/42/CE", "is_predicted": true, "tolerance": "±30"},
        {"property": "Elongation at break (20°C)", "value": "≥ 100", "unit": "%", "method": "ГОСТ 26589", "is_predicted": false},
        {"property": "Heat resistance", "value": "≥ 80", "unit": "°C", "method": "ГОСТ 26589", "is_predicted": false}
      ],
      "application_conditions": {
        "surface_preparation": "Чистое, сухое основание. Без праймера в большинстве случаев.",
        "ambient_temperature_c": "-5...+35",
        "tool": "Шпатель, кисть, валик",
        "spread_rate_kg_per_m2": "1.5-3 (один слой)",
        "drying_time_h": "12-24"
      },
      "storage": {
        "finished_product": "T = 5-30°C, беречь от огня, 12 мес."
      },
      "safety": {
        "ghs_pictograms": ["GHS02 (Flammable)", "GHS07 (Warning)"],
        "h_statements": ["H226 — легковоспламеняющаяся жидкость", "H315 — раздражение кожи"],
        "p_statements": ["P210 — беречь от огня", "P280 — СИЗ"],
        "ppe": "Вентиляция, перчатки, респиратор при нанесении"
      },
      "verification_workflow": {
        "status": "Draft",
        "verification_count": 0,
        "required_verifications": 3
      }
    },
    {
      "id": "rcp_mas_003_acrylic_waterproof",
      "metadata": {
        "category": "Мастики",
        "subcategory": "Акриловые (водные)",
        "binder_type": "Акриловая дисперсия (высоконаполненная)",
        "product_class": "Standard",
        "intended_use": "Акриловая гидроизоляционная мастика для кровли и фундаментов",
        "finish": "—",
        "color": "Серый, белый",
        "tags": ["acrylic", "water-based", "waterproofing", "eco"]
      },
      "source_reference": {
        "primary": {
          "citation": "Flick, E.W. Water-Based Paint Formulations, Vol. 4. Park Ridge, NJ: Noyes Publications, 1998. ISBN: 978-0-8155-1419-0.",
          "page_or_formula": "Form. 4-0125 'Acrylic Waterproofing Mastic', pp. 142-148"
        }
      },
      "composition": [
        {
          "stage": 1,
          "name": "Премикс",
          "process": {
            "equipment": "Диссольвер",
            "rotational_speed_rpm": 600,
            "temperature_c": 23,
            "duration_min": 20
          },
          "components": [
            {"name": "Water", "cas_number": "7732-18-5", "function": "Непрерывная фаза", "mass_percent": 20.0, "tolerance_percent": 2.0},
            {"name": "Acrylic dispersion (60% solids, Acronal S 400)", "cas_number": "proprietary", "function": "Связующее", "mass_percent": 50.0, "tolerance_percent": 2.0},
            {"name": "Dispersant", "cas_number": "9003-04-7", "function": "Диспергатор", "mass_percent": 0.4, "tolerance_percent": 0.1},
            {"name": "Defoamer", "cas_number": "63148-62-9", "function": "Пеногаситель", "mass_percent": 0.3, "tolerance_percent": 0.1},
            {"name": "Thickener (associative HEUR)", "cas_number": "proprietary", "function": "Загуститель", "mass_percent": 0.5, "tolerance_percent": 0.1}
          ]
        },
        {
          "stage": 2,
          "name": "Ввод наполнителей",
          "process": {
            "rotational_speed_rpm": 1200,
            "duration_min": 30,
            "temperature_c": 23
          },
          "components": [
            {"name": "Calcium carbonate (coarse)", "cas_number": "1317-65-3", "function": "Наполнитель", "mass_percent": 20.0, "tolerance_percent": 2.0},
            {"name": "Talc", "cas_number": "14807-96-6", "function": "Наполнитель", "mass_percent": 5.0, "tolerance_percent": 0.5},
            {"name": "Plasticizer (DIBP)", "cas_number": "84-69-5", "function": "Пластификатор", "mass_percent": 2.0, "tolerance_percent": 0.3},
            {"name": "Propylene glycol", "cas_number": "57-55-6", "function": "Антифриз", "mass_percent": 1.5, "tolerance_percent": 0.3},
            {"name": "Coalescent (Texanol)", "cas_number": "25265-77-4", "function": "Коалесцент", "mass_percent": 0.3, "tolerance_percent": 0.1}
          ]
        }
      ],
      "predicted_properties": [
        {"property": "Mass solids", "value": 65.0, "unit": "%", "method": "Rule of mixtures", "is_predicted": true, "tolerance": "±3%"},
        {"property": "Density", "value": 1.45, "unit": "г/см³", "method": "Rule of mixtures", "is_predicted": true, "tolerance": "±0.05"},
        {"property": "VOC", "value": 25, "unit": "г/л", "method": "EU 2004/42/CE", "is_predicted": true, "tolerance": "±10"},
        {"property": "Elongation at break", "value": "≥ 200", "unit": "%", "method": "ASTM D2370", "is_predicted": false},
        {"property": "Water vapor permeability", "value": "≥ 5", "unit": "г/(м²·сут)", "method": "DIN 52615", "is_predicted": false}
      ],
      "application_conditions": {
        "surface_preparation": "Чистое, сухое основание (бетон, штукатурка)",
        "ambient_temperature_c": "5-35",
        "tool": "Шпатель, валик, кисть",
        "spread_rate_kg_per_m2": "1.5-3 (один слой)",
        "drying_time_h": "6-12",
        "full_cure_days": 7
      },
      "storage": {
        "finished_product": "T = 5-30°C, защищать от замерзания, 12 мес."
      },
      "safety": {
        "ppe": "Минимальная (перчатки)"
      },
      "verification_workflow": {
        "status": "Draft",
        "verification_count": 0,
        "required_verifications": 3
      }
    }
  ]
}

File: seed-data/special.json
{
  "_category": "Антикоррозионные покрытия, огнезащита, гидроизоляция",
  "_description": "Specialty coatings: anti-corrosion, fire protection, waterproofing",
  "recipes": [
    {
      "id": "rcp_spec_001_anticorrosion_zinc_rich",
      "metadata": {
        "category": "Антикоррозионные покрытия, огнезащита, гидроизоляция",
        "subcategory": "Антикоррозионные (цинк-наполненные грунты)",
        "binder_type": "Эпоксидная смола (2К) + цинковая пыль",
        "product_class": "Industrial",
        "intended_use": "Антикоррозионный грунт для металлоконструкций (мосты, резервуары, морские сооружения)",
        "finish": "Матовый серый",
        "color": "Серый (цинковый)",
        "tags": ["anti-corrosion", "zinc-rich", "epoxy", "industrial"]
      },
      "source_reference": {
        "primary": {
          "citation": "Flick, E.W. Industrial Coatings Formulary. Park Ridge, NJ: Noyes Publications, 1986. ISBN: 978-0-8155-1086-4.",
          "page_or_formula": "Form. IC-0342 'Zinc-Rich Epoxy Primer', pp. 258-264"
        },
        "cross_references": [
          {
            "citation": "ISO 12944 — Corrosion protection of steel structures by protective paint systems"
          },
          {
            "citation": "ГОСТ 9.402 — ЕСЗКС. Покрытия лакокрасочные. Подготовка металлических поверхностей к окрашиванию."
          }
        ]
      },
      "composition": [
        {
          "stage": 1,
          "name": "Компонент A (смола + добавки)",
          "process": {
            "equipment": "Диссольвер",
            "rotational_speed_rpm": 400,
            "temperature_c": 23,
            "duration_min": 30
          },
          "components": [
            {"name": "Epoxy resin (DGEBA, EEW 190, liquid)", "cas_number": "25068-38-6", "function": "Связующее (компонент A)", "mass_percent": 18.0, "tolerance_percent": 1.0},
            {"name": "Reactive diluent (C12-C14 alkyl glycidyl ether)", "cas_number": "68609-97-2", "function": "Реактивный разбавитель", "mass_percent": 3.0, "tolerance_percent": 0.3},
            {"name": "Xylene", "cas_number": "1330-20-7", "function": "Растворитель", "mass_percent": 2.5, "tolerance_percent": 0.3},
            {"name": "Butanol", "cas_number": "71-36-3", "function": "Растворитель (для смачивания цинка)", "mass_percent": 2.0, "tolerance_percent": 0.3},
            {"name": "Defoamer", "cas_number": "63148-62-9", "function": "Пеногаситель", "mass_percent": 0.3, "tolerance_percent": 0.1},
            {"name": "Adhesion promoter (silane)", "cas_number": "2530-85-0", "function": "Адгезия к стали", "mass_percent": 0.5, "tolerance_percent": 0.1},
            {"name": "Fumed silica", "cas_number": "112945-52-5", "function": "Тиксотропия", "mass_percent": 1.5, "tolerance_percent": 0.2}
          ]
        },
        {
          "stage": 2,
          "name": "Ввод цинковой пыли (после смешивания добавок)",
          "process": {
            "rotational_speed_rpm": 200,
            "duration_min": 15,
            "temperature_c": 23,
            "control_points": [
              {"parameter": "Защита от влаги", "target": "Строго избегать контакта с водой (реакция цинка!)", "method": "Технологический"}
            ]
          },
          "components": [
            {"name": "Zinc dust (99% purity, particle size 3-5 мкм)", "cas_number": "7440-66-6", "function": "Антикоррозионный пигмент (жертвенный)", "manufacturer_reference": "Various (US Zinc, Zinifex)", "mass_percent": 70.0, "tolerance_percent": 2.0}
          ]
        },
        {
          "stage": 3,
          "name": "Компонент B (отвердитель)",
          "process": {
            "temperature_c": 23
          },
          "components": [
            {"name": "Polyamide amine (amine value 240)", "cas_number": "68410-23-1", "function": "Отвердитель", "mass_percent": 2.0, "tolerance_percent": 0.3},
            {"name": "Xylene", "cas_number": "1330-20-7", "function": "Растворитель", "mass_percent": 0.2, "tolerance_percent": 0.05}
          ]
        }
      ],
      "predicted_properties": [
        {"property": "Zinc content in dry film", "value": "≥ 85", "unit": "%", "method": "ISO 3549 / ASTM D6580", "is_predicted": false},
        {"property": "Mass solids", "value": 85.0, "unit": "%", "method": "Rule of mixtures", "is_predicted": true, "tolerance": "±2%"},
        {"property": "VOC", "value": 350, "unit": "г/л", "method": "EU 2004/42/CE", "is_predicted": true, "tolerance": "±30"},
        {"property": "DFT per coat", "value": "60-80", "unit": "мкм", "method": "Practical", "is_predicted": false},
        {"property": "Salt spray resistance", "value": "≥ 1000", "unit": "ч", "method": "ISO 9227", "is_predicted": false},
        {"property": "Pot life", "value": "3-5", "unit": "ч", "method": "Manufacturer", "is_predicted": false}
      ],
      "application_conditions": {
        "surface_preparation": "Сталь: пескоструйная обработка Sa 2.5 (ISO 8501-1), профиль 50-75 мкм. НЕ ПРИМЕНЯТЬ на влажной поверхности!",
        "ambient_temperature_c": "10-30",
        "relative_humidity_percent_max": 80,
        "tool": "Безвоздушное распыление (Airless, 150-200 бар), кисть",
        "spread_rate_m2_per_l": "5-7 (один слой 60 мкм)",
        "recoat_time_h": "12-24 (top coat)",
        "full_cure_days": 7
      },
      "safety": {
        "ghs_pictograms": ["GHS02 (Flammable)", "GHS07 (Warning)", "GHS08 (Sensitizer)", "GHS09 (Aquatic)"],
        "h_statements": ["H226 — легковоспламеняющаяся жидкость", "H315/H319 — раздражение", "H317 — аллергическая реакция (эпоксидные смолы!)", "H410 — токсично для водных организмов (цинк)"],
        "p_statements": ["P210 — беречь от огня", "P273 — избегать попадания в окружающую среду", "P280 — СИЗ"],
        "ppe": "Защитные очки, нитриловые перчатки, респиратор с угольным фильтром. Цинковая пыль — токсична!"
      },
      "verification_workflow": {
        "status": "Draft",
        "verification_count": 0,
        "required_verifications": 3
      }
    },
    {
      "id": "rcp_spec_002_fire_protection_intumescent",
      "metadata": {
        "category": "Антикоррозионные покрытия, огнезащита, гидроизоляция",
        "subcategory": "Огнезащитные (вспучивающиеся покрытия)",
        "binder_type": "Акриловая дисперсия + вспучивающиеся добавки",
        "product_class": "Industrial",
        "intended_use": "Огнезащита металлических конструкций (R30-R90)",
        "finish": "Матовый белый",
        "color": "Белый",
        "tags": ["fire-protection", "intumescent", "acrylic", "structural-steel"]
      },
      "source_reference": {
        "primary": {
          "citation": "Wicks, Z.W. Jr.; Jones, F.N.; Pappas, S.P. Organic Coatings: Science and Technology. 4th ed. Hoboken, NJ: Wiley, 2017. ISBN: 978-1-118-83620-0.",
          "page_or_formula": "Chapter 30 'Flame-Retardant Coatings', Example 30.4 'Intumescent Acrylic Coating', pp. 690-700"
        },
        "cross_references": [
          {
            "citation": "ГОСТ Р 53295-2009 — Средства огнезащиты для стальных конструкций."
          }
        ]
      },
      "composition": [
        {
          "stage": 1,
          "name": "Премикс",
          "process": {
            "equipment": "Диссольвер",
            "rotational_speed_rpm": 600,
            "temperature_c": 23,
            "duration_min": 30
          },
          "components": [
            {"name": "Water", "cas_number": "7732-18-5", "function": "Непрерывная фаза", "mass_percent": 30.0, "tolerance_percent": 2.0},
            {"name": "Acrylic dispersion (50% solids)", "cas_number": "proprietary", "function": "Связующее", "mass_percent": 30.0, "tolerance_percent": 2.0},
            {"name": "Dispersant", "cas_number": "9003-04-7", "function": "Диспергатор", "mass_percent": 0.5, "tolerance_percent": 0.1},
            {"name": "Defoamer", "cas_number": "63148-62-9", "function": "Пеногаситель", "mass_percent": 0.4, "tolerance_percent": 0.1},
            {"name": "Thickener (associative HEUR)", "cas_number": "proprietary", "function": "Загуститель", "mass_percent": 0.6, "tolerance_percent": 0.1}
          ]
        },
        {
          "stage": 2,
          "name": "Ввод огнезащитных компонентов",
          "process": {
            "rotational_speed_rpm": 400,
            "duration_min": 45,
            "temperature_c": 23
          },
          "components": [
            {"name": "Ammonium polyphosphate (APP, Phase II)", "cas_number": "68333-79-9", "function": "Кислотный источник (вспучивание)", "manufacturer_reference": "Clariant Exolit AP 422", "mass_percent": 20.0, "tolerance_percent": 1.5},
            {"name": "Pentaerythritol (PER)", "cas_number": "115-77-5", "function": "Углеродный источник (коксообразование)", "mass_percent": 8.0, "tolerance_percent": 0.5},
            {"name": "Melamine (MEL)", "cas_number": "108-78-1", "function": "Газообразователь (вспенивание)", "mass_percent": 4.0, "tolerance_percent": 0.5},
            {"name": "Titanium dioxide (rutile)", "cas_number": "13463-67-7", "function": "Белый пигмент + УФ-защита", "mass_percent": 5.0, "tolerance_percent": 0.5},
            {"name": "Calcium carbonate", "cas_number": "1317-65-3", "function": "Наполнитель", "mass_percent": 1.0, "tolerance_percent": 0.2},
            {"name": "Propylene glycol", "cas_number": "57-55-6", "function": "Антифриз, коалесцент", "mass_percent": 0.5, "tolerance_percent": 0.1}
          ]
        }
      ],
      "predicted_properties": [
        {"property": "Mass solids", "value": 60.0, "unit": "%", "method": "Rule of mixtures", "is_predicted": true, "tolerance": "±3%"},
        {"property": "Density", "value": 1.30, "unit": "г/см³", "method": "Rule of mixtures", "is_predicted": true, "tolerance": "±0.05"},
        {"property": "VOC", "value": 20, "unit": "г/л", "method": "EU 2004/42/CE", "is_predicted": true, "tolerance": "±5"},
        {"property": "DFT (for R60)", "value": "1.0-1.5", "unit": "мм", "method": "ГОСТ Р 53295 / EN 13381-4", "is_predicted": false},
        {"property": "Expansion ratio (500°C)", "value": "20-30", "unit": "x", "method": "EN 13381-4", "is_predicted": false}
      ],
      "application_conditions": {
        "surface_preparation": "Грунтованная сталь (антикоррозионный грунт)",
        "ambient_temperature_c": "10-30",
        "tool": "Безвоздушное распыление (Airless), шпатель для толстых слоёв",
        "spread_rate_kg_per_m2_per_mm": "1.3",
        "number_of_layers": "3-6 (до достижения нужного DFT)",
        "recoat_time_h": "12-24",
        "full_cure_days": 14
      },
      "storage": {
        "finished_product": "T = 5-30°C, защищать от замерзания, 12 мес."
      },
      "safety": {
        "ppe": "При нагревании (>200°C) выделяются токсичные газы. Избегать вдыхания продуктов горения при пожаре."
      },
      "verification_workflow": {
        "status": "Draft",
        "verification_count": 0,
        "required_verifications": 3
      }
    },
    {
      "id": "rcp_spec_003_pu_waterproofing_membrane",
      "metadata": {
        "category": "Антикоррозионные покрытия, огнезащита, гидроизоляция",
        "subcategory": "Гидроизоляция (ПУ мембраны)",
        "binder_type": "Полиуретан (ароматический, 1К, отверждение влагой)",
        "product_class": "Premium",
        "intended_use": "Бесшовная гидроизоляционная мембрана для кровли, фундаментов, балконов",
        "finish": "Гладкая эластичная плёнка",
        "color": "Серый, чёрный",
        "tags": ["waterproofing", "pu", "1k", "membrane", "seamless"]
      },
      "source_reference": {
        "primary": {
          "citation": "BASF Handbook, Goldschmidt/Streitberger, 2nd ed. (2014), §9.2 'Polyurethane Roofing Membranes', pp. 615-635"
        },
        "cross_references": [
          {
            "citation": "EN 13867 — Flexible sheets for waterproofing — Plastic and rubber sheets for waterproofing of concrete bridges"
          }
        ]
      },
      "composition": [
        {
          "stage": 1,
          "name": "Смешивание под вакуумом",
          "process": {
            "equipment": "Диссольвер (вакуум)",
            "rotational_speed_rpm": 200,
            "temperature_c": 23,
            "duration_min": 60
          },
          "components": [
            {"name": "Aromatic prepolymer (MDI-based, NCO ~3.5%)", "cas_number": "proprietary", "function": "Основа (NCO-преполимер)", "manufacturer_reference": "BASF Lupranat, Covestro Desmodur", "mass_percent": 55.0, "tolerance_percent": 2.0},
            {"name": "Plasticizer (DINP)", "cas_number": "68515-48-0", "function": "Пластификатор", "mass_percent": 15.0, "tolerance_percent": 1.0},
            {"name": "Calcium carbonate", "cas_number": "1317-65-3", "function": "Наполнитель", "mass_percent": 15.0, "tolerance_percent": 1.0},
            {"name": "Talc", "cas_number": "14807-96-6", "function": "Наполнитель", "mass_percent": 8.0, "tolerance_percent": 0.5},
            {"name": "Titanium dioxide (rutile)", "cas_number": "13463-67-7", "function": "Пигмент + UV", "mass_percent": 5.0, "tolerance_percent": 0.5},
            {"name": "Catalyst (DBTL)", "cas_number": "77-58-7", "function": "Катализатор", "mass_percent": 0.5, "tolerance_percent": 0.1},
            {"name": "Adhesion promoter (silane)", "cas_number": "2530-85-0", "function": "Адгезия", "mass_percent": 1.0, "tolerance_percent": 0.2},
            {"name": "UV absorber", "cas_number": "104810-47-1", "function": "UV-защита (для наружного применения)", "mass_percent": 0.5, "tolerance_percent": 0.1}
          ]
        }
      ],
      "predicted_properties": [
        {"property": "Mass solids", "value": 100.0, "unit": "%", "method": "100% reactive", "is_predicted": false},
        {"property": "VOC", "value": 0, "unit": "г/л", "method": "100% solids", "is_predicted": false},
        {"property": "Tensile strength", "value": "≥ 4", "unit": "MPa", "method": "ISO 37", "is_predicted": false},
        {"property": "Elongation at break", "value": "≥ 500", "unit": "%", "method": "ISO 37", "is_predicted": false},
        {"property": "Shore A hardness", "value": "70-85", "unit": "Shore A", "method": "ISO 868", "is_predicted": false},
        {"property": "Water vapor permeability", "value": "≤ 15", "unit": "г/(м²·сут)", "method": "EN 1931", "is_predicted": false},
        {"property": "Crack bridging", "value": "≥ 2", "unit": "мм", "method": "EN 1062-7", "is_predicted": false}
      ],
      "application_conditions": {
        "surface_preparation": "Бетон: грунтовка ПУ праймером. Сталь: пескоструй Sa 2.5 + грунт.",
        "ambient_temperature_c": "5-35",
        "relative_humidity_percent": "40-80 (влага воздуха отверждает)",
        "tool": "Безвоздушное распыление, шпатель, валик",
        "spread_rate_kg_per_m2_per_mm": "1.05",
        "number_of_layers": "2-3",
        "recoat_time_h": "12-24",
        "full_cure_days": 7
      },
      "storage": {
        "raw_materials": "Банки/бочки, T = 5-25°C, защищать от влаги, 12 мес."
      },
      "safety": {
        "ghs_pictograms": ["GHS07 (Warning)", "GHS08 (Sensitizer)"],
        "h_statements": ["H315 — раздражение кожи", "H317 — аллергическая реакция (ароматические изоцианаты — ОЧЕНЬ опасные сенсибилизаторы!)", "H332 — вредно при вдыхании"],
        "p_statements": ["P280 — СИЗ обязательно (респиратор!)", "P304+P340 — при вдыхании", "P342+P311 — при респираторных симптомах — медпомощь"],
        "ppe": "Респиратор с угольным фильтром (для изоцианатов!), нитриловые перчатки, очки. Ароматические изоцианаты — мощные сенсибилизаторы дыхательных путей! Проф. астма!"
      },
      "verification_workflow": {
        "status": "Draft",
        "verification_count": 0,
        "required_verifications": 3
      }
    }
  ]
}
